Repository: LazySheep-CH/ruixue-agent

# 瑞雪智能体（ruixue-agent）

从零、正规搭建的 LangGraph 智能体。配置驱动、支持多模型。
以 参考架构 为参考蓝图，但每一行核心代码都自己写、自己懂。

## 结构

```
ruixue-agent-mvp/
├── config/config.yaml     # 配置（模型列表等）—— 配置驱动的核心
├── ruixue_agent/          # 核心包（import: ruixue_agent.*）
│   ├── config.py          # 读配置
│   ├── models.py          # 模型工厂（对标 参考架构 factory.py）
│   ├── agent.py           # 组装 agent（5 个插槽）
│   ├── tools.py           # 工具
│   └── middlewares.py     # 中间件
├── tests/                 # 测试
└── main.py                # 入口，跑一次
```

## 运行

```bash
uv sync                    # 安装依赖
uv run python main.py      # 跑一次
uv run pytest              # 跑测试
```

File: backend/data/predictors/DR.csv (part 1 of 2)
PLA_pct,PBAT_pct,Thickness_um,Area_mm2,burial_depth_cm,Time_days,Temperature_C,Precipitation_mm,solar_rad_MJm2d,Soil_pH,soil_moisture_pct,soil_bulk_density,soil_clay_pct,soil_silt_pct,soil_sand_pct,soil_coarse_frag_pct,Soil_TN_mgkg,Soil_OC_gkg,micro_shannon,micro_chao1,compost,pre_photodegradation,plough,co2_emission,Target_DR_pct
100,0,534.14,12500,7,28,25,68.99994731,0,5.8,60,117,25.8,34.3,42.1,111,185,3.348027842,5.507963,16466.448,0,0,0,0,0.448
100,0,534.14,12500,7,21,25,50.81048925,0,5.8,60,117,25.8,34.3,42.1,111,185,3.348027842,5.507818,16466.448,0,0,0,0,0.425
100,0,534.14,12500,7,14,25,47.65937635,0,5.8,60,117,25.8,34.3,42.1,111,185,3.348027842,5.500018,16505.835,0,0,0,0,0.313
100,0,534.14,12500,7,7,25,47.57887635,0,5.8,60,117,25.8,34.3,42.1,111,185,3.348027842,5.500018,16858.225,0,0,0,0,0.201
100,0,534.02,12500,7,28,25,750.6717344,0,5.8,60,117,25.8,34.3,42.1,111,185,3.348027842,5.589592,15511.9,0,0,0,0,4.567
100,0,534,12500,7,21,25,733.9323022,0,5.8,60,117,25.8,34.3,42.1,111,185,3.348027842,5.589498,15511.9,0,0,0,0,3.694
100,0,534,12500,7,14,25,730.8066892,0,5.8,60,117,25.8,34.3,42.1,111,185,3.348027842,5.589498,15511.9,0,0,0,0,2.642
100,0,534,12500,7,7,25,730.7441892,0,5.8,60,117,25.8,34.3,42.1,111,185,3.348027842,5.589498,15511.9,0,0,0,0,1.276
100,0,534.13,12500,7,28,25,750.495357,0,5.8,60,117,25.8,34.3,42.1,111,185,3.348027842,5.589592,20147.7,0,0,0,0,10.657
100,0,533.93,12500,7,21,25,733.1988247,0,5.8,60,117,25.8,34.3,42.1,111,185,3.348027842,5.589498,20147.7,0,0,0,0,6.918
100,0,534,12500,7,14,25,730.8928892,0,5.8,60,117,25.8,34.3,42.1,111,185,3.348027842,5.589498,20147.7,0,0,0,0,4.03
100,0,534,12500,7,7,25,730.7441892,0,5.8,60,117,25.8,34.3,42.1,111,185,3.348027842,5.589498,20147.7,0,0,0,0,1.679
100,0,534.13,12500,7,28,25,750.5095505,0,5.8,60,117,25.8,34.3,42.1,111,185,3.348027842,5.589592,20844.8,0,0,0,0,13.702
100,0,534.03,12500,7,21,25,733.1988247,0,5.8,60,117,25.8,34.3,42.1,111,185,3.348027842,5.589498,20844.8,0,0,0,0,8.261
100,0,534.02,12500,7,14,25,730.8928892,0,5.8,60,117,25.8,34.3,42.1,111,185,3.348027842,5.589498,20844.8,0,0,0,0,4.836
100,0,534,12500,7,7,25,730.7441892,0,5.8,60,117,25.8,34.3,42.1,111,185,3.348027842,5.589498,20844.8,0,0,0,0,1.992
20,0,4000,400,15,120,3.580833333,2175,0,5.5,39.499,117,25.1,33.8,41,69,164,3.219257541,5.5716,16639.854,0,0,0,0,58.182
20,0,4000,400,15,90,2.235555556,1500,0,5.5,39.499,117,25.1,33.8,41,69,164,3.219257541,5.5716,16639.854,0,0,0,0,56.161
20,0,4000,400,15,60,1.871666667,960,0,5.5,39.499,117,25.1,33.8,41,69,164,3.219257541,5.5716,16639.854,0,0,0,0,52.325
20,0,4000,400,15,30,1.436666667,480,0,5.5,39.624,117,25.1,33.8,41,69,164,3.219257541,5.3426,17601.869,0,0,0,0,38.585
40,0,4000,400,15,120,3.580833333,2175,0,5.5,39.499,117,25.1,33.8,41,69,164,3.219257541,5.5732,16639.854,0,0,0,0,42.828
40,0,4000,400,15,90,2.235555556,1500,0,5.5,39.499,117,25.1,33.8,41,69,164,3.219257541,5.5732,16639.854,0,0,0,0,37.979
40,0,4000,400,15,60,1.871666667,960,0,5.5,39.499,117,25.1,33.8,41,69,164,3.219257541,5.5732,16639.854,0,0,0,0,33.332
40,0,4000,400,15,30,1.436666667,480,0,5.5,39.624,117,25.1,33.8,41,69,164,3.219257541,5.3442,18069.634,0,0,0,0,18.787
60,0,4000,400,15,120,3.580833333,2175,0,5.5,41.4878,117,25.1,33.8,41,69,164,3.219257541,5.5732,17100.648,0,0,0,0,18.18
60,0,4000,400,15,90,2.235555556,1500,0,5.5,41.4878,117,25.1,33.8,41,69,164,3.219257541,5.5732,17100.648,0,0,0,0,14.947
60,0,4000,400,15,60,1.871666667,960,0,5.5,41.4878,117,25.1,33.8,41,69,164,3.219257541,5.5732,17051.851,0,0,0,0,11.111
60,0,4000,400,15,30,1.436666667,480,0,5.5,40.46613333,117,25.1,33.8,41,69,164,3.219257541,5.3442,18097.287,0,0,0,0,4.849
80,0,4000,400,15,120,3.580833333,2175,0,5.5,41.4878,117,25.1,33.8,41,69,164,3.219257541,5.629363,17084.036,0,0,0,0,6.463
80,0,4000,400,15,90,2.235555556,1500,0,5.5,39.81160952,117,25.1,33.8,41,69,164,3.219257541,5.628928,15834.463,0,0,0,0,4.646
80,0,4000,400,15,60,1.871666667,960,0,5.5,40.27946667,117,25.1,33.8,41,69,164,3.219257541,5.628928,14909.396,0,0,0,0,3.231
80,0,4000,400,15,30,1.436666667,480,0,5.5,39.3628,117,25.1,33.8,41,69,164,3.219257541,5.532728,17086.475,0,0,0,0,2.021
100,0,4000,400,15,120,3.580833333,2175,0,5.5,39.1128,117,25.1,33.8,41,69,164,3.219257541,5.629363,14943.789,0,0,0,0,1.008
100,0,4000,400,15,90,2.235555556,1500,0,5.5,39.1128,117,25.1,33.8,41,69,164,3.219257541,5.628928,14943.789,0,0,0,0,1.009
100,0,4000,400,15,60,1.871666667,960,0,5.5,39.4778,117,25.1,33.8,41,69,164,3.219257541,5.628783,14943.789,0,0,0,0,0.202
100,0,4000,400,15,30,1.436666667,480,0,5.5,39.4278,117,25.1,33.8,41,69,164,3.219257541,5.540583,15460.698,0,0,0,0,0.201
20,0,463.47,14562.312,10,35,14.12,164.08,0,7.65,15,132,31.2,47.4,21.4,137,134,1.786542923,5.089382,2784.946,0,0,0,0,67.351
20,0,463.47,14562.312,10,28,13.1,125,0,7.65,15,132,31.2,47.4,21.4,137,134,1.786542923,5.089382,2784.946,0,0,0,0,48.331
20,0,467.59,14562.312,10,21,13.1,93.75,0,7.65,15,132,31.2,47.4,21.4,137,134,1.786542923,5.089382,2784.946,0,0,0,0,46.15
20,0,467.59,14302.312,10,14,13.1,62.5,0,7.65,15,132,31.2,47.4,21.4,137,134,1.786542923,5.103462,2784.946,0,0,0,0,22.022
20,0,472.19,14302.312,10,7,13.1,31.25,0,7.65,15,132,31.2,47.4,21.4,137,134,1.786542923,5.107042,2784.946,0,0,0,0,7.543
30,0,463.47,14367.312,10,35,14.12,164.08,0,7.65,15,132,31.2,47.4,21.4,137,134,1.786542923,5.089382,2784.946,0,0,0,0,48.432
30,0,463.47,14367.312,10,28,13.1,125,0,7.65,15,132,31.2,47.4,21.4,137,134,1.786542923,5.089382,2784.946,0,0,0,0,38.871
30,0,467.59,14387.312,10,21,13.1,93.75,0,7.65,15,132,31.2,47.4,21.4,137,134,1.786542923,5.107482,2784.946,0,0,0,0,28.934
30,0,467.59,14107.312,10,14,13.1,62.5,0,7.65,15,132,31.2,47.4,21.4,137,134,1.786542923,5.107042,2784.946,0,0,0,0,18.427
30,0,472.19,14107.312,10,7,13.1,31.25,0,7.65,15,132,31.2,47.4,21.4,137,134,1.786542923,5.107042,2784.946,0,0,0,0,5.841
0,100,10,17225.553,20,145,20.44,81.88,0,8.6,51.75,142,24.5,47.3,28.3,185,209,10.81786543,5.255173,2586.521,0,0,1,0,28.942
0,100,10,17225.553,20,85,20.44,43.24,0,8.6,51.75,142,24.5,47.3,28.3,185,209,10.81786543,5.262533,2586.521,0,0,1,0,13.925
0,100,10,17225.553,20,68,20.44,34.57,0,8.6,51.75,142,24.5,47.3,28.3,185,209,10.81786543,5.262533,2586.521,0,0,1,0,13.813
0,100,10,17225.553,20,54,20.44,28.26,0,8.6,51.75,142,24.5,47.3,28.3,185,209,10.81786543,5.262533,2583.928,0,0,1,0,7.162
0,100,10,17225.553,20,36,20.44,25.11,0,8.6,51.75,142,24.5,47.3,28.3,185,209,10.81786543,5.262533,2583.048,0,0,1,0,4.356
0,100,10,17225.553,20,27,20.44,24.03,0,8.6,51.75,142,24.5,47.3,28.3,185,209,10.81786543,5.262533,2583.048,0,0,1,0,3.282
0,80,400.96,10000,10,60,26,226.0668011,0,6.9,35,123,30.4,20.2,49.4,83,159,1.850348028,4.0902,1667.822,0,0,0,0,6.633
0,80,400.96,10000,10,50,26,201.7041656,0,6.9,35,123,30.4,20.2,49.4,83,159,1.850348028,4.0902,1669.628,0,0,0,0,4.416
0,80,400.96,10000,10,40,26,133.1469118,0,6.9,35,123,30.4,20.2,49.4,83,159,1.850348028,4.0902,1669.628,0,0,0,0,4.294
0,80,400.96,10000,10,30,26,72.32509355,0,6.9,35,123,30.4,20.2,49.4,83,159,1.850348028,4.0922,1625.069,0,0,0,0,2.718
0,80,400.96,10000,10,20,26,60.58910968,0,6.9,35,123,30.4,20.2,49.4,83,159,1.850348028,4.0844,1619.273,0,0,0,0,2.425
0,80,400.96,10000,10,10,26,52.37076774,0,6.9,35,123,30.4,20.2,49.4,83,159,1.850348028,4.061,1619.273,0,0,0,0,1.79
0,80,419.335,10000,10,60,26,210.6368366,0,6.9,25,123,30.4,20.2,49.4,83,159,1.850348028,4.0902,1672.221,0,0,0,0,5.265
0,80,419.335,10000,10,50,26,201.1031108,0,6.9,25,123,30.4,20.2,49.4,83,159,1.850348028,4.0902,1669.628,0,0,0,0,4.416
0,80,419.335,10000,10,40,26,138.5589247,0,6.9,25,123,30.4,20.2,49.4,83,159,1.850348028,4.0902,1669.628,0,0,0,0,4.208
0,80,419.335,10000,10,30,26,85.27134193,0,6.9,25,123,30.4,20.2,49.4,83,159,1.850348028,4.0922,1625.069,0,0,0,0,2.632
0,80,419.335,10000,10,20,26,73.05300322,0,6.9,25,123,30.4,20.2,49.4,83,159,1.850348028,4.0844,1619.273,0,0,0,0,2.126
0,80,419.335,10000,10,10,26,65.54793871,0,6.9,25,123,30.4,20.2,49.4,83,159,1.850348028,4.063,1619.273,0,0,0,0,1.191
0,81.2,100,40000,10,150,22.16133333,43.1,0,7.84,45,139,24,43,33,140,30,6.049883991,5.21384,2457.785,0,0,1,0,68.57
0,81.2,100,40000,10,120,21.63083333,32.4,0,7.84,44,139,24,43,33,140,30,6.049883991,5.21384,2457.785,0,0,1,0,43.7
0,81.2,100,40000,10,90,20.36777778,21.2,0,7.84,46,139,24,43,33,140,30,6.049883991,5.22856,2457.785,0,0,1,0,28.35
0,81.2,100,40000,10,60,18.70166667,8.7,0,7.84,39,139,24,43,33,140,30,6.049883991,5.23592,2458.521,0,0,1,0,18.48
0,81.2,100,40000,10,30,15.6,0.9,0,7.84,34,139,24,43,33,140,30,6.049883991,5.21424,2460.646,0,0,1,0,14.21
0,81,100,40000,10,150,22.16133333,43.1,0,7.84,45,139,24,43,33,140,30,6.049883991,5.21384,2457.785,0,0,1,0,45.3
0,81,100,40000,10,120,21.63083333,32.4,0,7.84,44,139,24,43,33,140,30,6.049883991,5.22856,2457.785,0,0,1,0,26.39
0,81,100,40000,10,90,20.36777778,21.2,0,7.84,46,139,24,43,33,140,30,6.049883991,5.23592,2457.785,0,0,1,0,15.63
0,81,100,40000,10,60,18.70166667,8.7,0,7.84,39,139,24,43,33,140,30,6.049883991,5.23592,2458.521,0,0,1,0,8.25
0,81,100,40000,10,30,15.6,0.9,0,7.84,34,139,24,43,33,140,30,6.049883991,5.21424,2460.646,0,0,1,0,5.83
0,60,100,40000,10,150,22.16133333,43.1,0,7.84,45,139,24,43,33,140,30,6.049883991,5.22584,2457.785,0,0,1,0,63.29
0,60,100,40000,10,120,21.63083333,32.4,0,7.84,44,139,24,43,33,140,30,6.049883991,5.22584,2457.785,0,0,1,0,40.74
0,60,100,40000,10,90,20.36777778,21.2,0,7.84,46,139,24,43,33,140,30,6.049883991,5.24434,2457.785,0,0,1,0,22.4
0,60,100,40000,10,60,18.70166667,8.7,0,7.84,39,139,24,43,33,140,30,6.049883991,5.24792,2458.521,0,0,1,0,16.33
0,60,100,40000,10,30,15.6,0.9,0,7.84,34,139,24,43,33,140,30,6.049883991,5.22624,2460.646,0,0,1,0,12.44
5,65,65.825,1169.335,10.38,160,58,11475.73474,0,7.1,50,117,26.1,58.6,15.4,65,429,3.694895592,4.474871,10886.261,1,0,0,0,98.461
5,65,65.65,1169.335,10.38,140,58,10814.23474,0,7.1,50,117,26.1,58.6,15.4,65,500,3.694895592,4.474871,10886.261,1,0,0,0,97.576
5,65,65.65,1169.335,10.38,120,58,10814.23474,0,7.1,50,117,26.1,58.6,15.4,65,429,3.694895592,4.474871,10886.261,1,0,0,0,90.845
5,65,65.65,1169.335,10.38,100,58,7505.842843,0,7.1,50,117,26.1,58.6,15.4,65,429,3.694895592,4.474871,10883.668,1,0,0,0,83.806
5,65,65.65,1169.335,10.38,80,58,7502.17221,0,7.1,50,117,26.1,58.6,15.4,65,429,3.694895592,4.474871,10883.668,1,0,0,0,76.769
5,65,65.65,1169.335,10.38,60,58,4762.255139,0,7.1,50,117,26.1,58.6,15.4,65,429,3.694895592,4.486871,10881.075,1,0,0,0,59.269
5,65,65.65,1169.335,10.38,40,58,4240.342633,0,7.1,50,117,26.1,58.6,15.4,65,429,3.694895592,4.486871,10879.658,1,0,0,0,30.692
5,65,65.65,1169.335,10.38,20,58,4197.091916,0,7.1,50,117,26.1,58.6,15.4,65,429,3.694895592,4.489271,10886.629,1,0,0,0,14.423
0,60,42.5,20000,27.5,93,13.87526882,304.2,0,5.4,64.62,145,16.9,34.3,48.2,132,97,1.094547564,5.35368,4875.004,0,0,0,0,34.1
0,60,42.5,20000,27.5,62,16.41290323,236.1,0,5.4,64.62,145,16.9,34.3,48.2,132,97,1.094547564,5.3684,4875.179,0,0,0,0,31.9
0,60,42.5,20000,27.5,32,18.3,101,0,5.4,64.62,145,16.9,34.3,48.2,132,97,1.094547564,5.3684,4877.129,0,0,0,0,26.3
0,80,42.5,20000,27.5,93,13.87526882,304.2,0,5.4,64.62,145,16.9,34.3,48.2,132,97,1.094547564,5.27716,5328.827,0,0,0,0,12
0,80,42.5,20000,27.5,62,16.41290323,236.1,0,5.4,64.62,145,16.9,34.3,48.2,132,97,1.094547564,5.27716,5502.525,0,0,0,0,9.3
0,80,42.5,20000,27.5,32,18.3,101,0,5.4,64.67,145,16.9,34.3,48.2,132,97,1.094547564,5.27716,5483.562,0,0,0,0,6.8
0,100,42.5,20000,27.5,93,13.87526882,304.2,0,5.4,64.2575,145,16.9,34.3,48.2,132,97,1.094547564,5.27116,5381.796,0,0,0,0,2.3
0,100,42.5,20000,27.5,62,16.41290323,236.1,0,5.4,64.2575,145,16.9,34.3,48.2,132,97,1.094547564,5.27116,5428.154,0,0,0,0,2
0,100,42.5,20000,27.5,32,18.3,101,0,5.4,64.2575,145,16.9,34.3,48.2,132,97,1.094547564,5.27116,5202.846,0,0,0,0,1.3
0,60,42.5,20000,27.5,93,13.87526882,304.2,0,5.4,64.62,145,16.9,34.3,48.2,132,97,1.094547564,5.37218,5169.246,0,0,0,0,20.4
0,60,42.5,20000,27.5,62,16.41290323,236.1,0,5.4,64.62,145,16.9,34.3,48.2,132,97,1.094547564,5.37576,5335.973,0,0,0,0,17.8
0,60,42.5,20000,27.5,32,18.3,101,0,5.4,64.62,145,16.9,34.3,48.2,132,97,1.094547564,5.37576,5330.952,0,0,0,0,11.7
0,93.6,42.5,20000,27.5,93,13.87526882,304.2,0,5.4,64.2575,145,16.9,34.3,48.2,132,97,1.094547564,5.27716,5495.554,0,0,0,0,5.2
0,93.6,42.5,20000,27.5,62,16.41290323,236.1,0,5.4,64.2575,145,16.9,34.3,48.2,132,97,1.094547564,5.27716,5495.554,0,0,0,0,5.4
0,93.6,42.5,20000,27.5,32,18.3,101,0,5.4,64.2575,145,16.9,34.3,48.2,132,97,1.094547564,5.27716,5415.822,0,0,0,0,3.5
0,93.6,42.5,20000,27.5,93,13.87526882,304.2,0,5.4,64.2575,145,16.9,34.3,48.2,132,97,1.094547564,5.27716,5495.554,0,0,0,0,4.9
0,93.6,42.5,20000,27.5,62,16.41290323,236.1,0,5.4,64.2575,145,16.9,34.3,48.2,132,97,1.094547564,5.27716,5413.872,0,0,0,0,3.5
0,93.6,42.5,20000,27.5,32,18.3,101,0,5.4,64.2575,145,16.9,34.3,48.2,132,97,1.094547564,5.27716,5330.242,0,0,0,0,2.7
0,100,20,1500,10,98,20.48979592,653.3133333,0,6.6,32.9478,117,33.9,46.2,19.5,78,231,1.92575406,5.152,11510.861,0,0,0,0,69.94
0,100,20,1500,10,91,21.41208791,637.1,0,6.6,32.9478,117,33.9,46.2,19.5,78,231,1.92575406,5.152,11503.628,0,0,0,0,66.011
0,100,20,1500,10,84,21.77142857,610.5,0,6.6,32.9478,117,33.9,46.2,19.5,78,231,1.92575406,5.152,12251.226,0,0,0,0,62.815
0,100,20,1500,10,77,22.1961039,583.9,0,6.6,33.0078,117,33.9,46.2,19.5,78,231,1.92575406,5.152,12251.226,0,0,0,0,59.374
0,100,20,1500,10,70,22.36571429,557.3,0,6.6,33.0078,117,33.9,46.2,19.5,78,231,1.92575406,5.144,12251.226,0,0,0,0,58.134
0,100,20,1500,10,63,23.32857143,530.7,0,6.6,30.8578,117,33.9,46.2,19.5,78,231,1.92575406,5.144,12253.336,0,0,0,0,56.405
0,100,20,1500,10,56,23.94285714,497.25,0,6.6,30.8578,117,33.9,46.2,19.5,78,231,1.92575406,5.144,12253.336,0,0,0,0,48.32
0,100,20,1500,10,49,24.46326531,461.06,0,6.6,30.9578,117,33.9,46.2,19.5,78,231,1.92575406,5.144,12253.336,0,0,0,0,46.101
0,100,20,1500,10,42,25.15714286,424.87,0,6.6,30.9828,117,33.9,46.2,19.5,78,231,1.92575406,5.144,11883.359,0,0,0,0,18.944
0,100,20,1500,10,35,26.12857143,388.68,0,6.6,30.6828,117,33.9,46.2,19.5,78,231,1.92575406,5.1416,11883.359,0,0,0,0,13.058
0,100,20,1500,10,28,27.1,327.8709677,0,6.6,30.3828,117,33.9,46.2,19.5,78,231,1.92575406,5.1416,11869.417,0,0,0,0,12.063
0,100,20,1500,10,21,27.1,245.9032258,0,6.6,31.0828,117,33.9,46.2,19.5,78,231,1.92575406,5.1408,11679.108,0,0,0,0,4.711
0,100,20,1500,10,14,27.1,163.9354839,0,6.6,31.3328,117,33.9,46.2,19.5,78,231,1.92575406,5.1272,10824.146,0,0,0,0,3.226
0,100,20,1500,10,7,27.1,81.96774194,0,6.6,31.5328,117,33.9,46.2,19.5,78,231,1.92575406,5.1272,11878.189,0,0,0,0,1.987
0,90,473.96,400,10.198,240,25,1275.216114,0,5.2,25.78,118,31.6,15.5,53.1,96,223,2.958236659,5.2191,4385.522,0,0,0,0,13.223
0,90,473.96,400,10.198,150,25,1267.02342,0,5.2,25.78,118,31.6,15.5,53.1,96,223,2.958236659,5.2211,4436.342,0,0,0,0,5.607
0,90,473.96,400,10.198,90,25,1051.170374,0,5.2,25.78,118,31.6,15.5,53.1,96,223,2.958236659,5.2211,4425.762,0,0,0,0,5.083
0,90,473.96,400,10.198,30,25,184.8388,0,5.2,25.78,118,31.6,15.5,53.1,96,223,2.958236659,5.1321,4823.199,0,0,0,0,4.447
0,90,473.96,400,10.198,15,25,166.1858806,0,5.2,25.78,118,31.6,15.5,53.1,96,223,2.958236659,5.1401,4533.69,0,0,0,0,0.583
0,95,473.96,400,10.198,240,25,1274.16142,0,5.2,25.78,118,31.6,15.5,53.1,96,223,2.958236659,5.2231,4336.97,0,0,0,0,3.975
0,95,473.96,400,10.198,150,25,1267.02342,0,5.2,25.78,118,31.6,15.5,53.1,96,223,2.958236659,5.2231,4336.97,0,0,0,0,3.941
0,95,473.96,400,10.198,90,25,1045.683174,0,5.2,25.78,118,31.6,15.5,53.1,96,223,2.958236659,5.2271,4229.528,0,0,0,0,3.255
0,95,473.96,400,10.198,30,25,174.3948258,0,5.2,25.78,118,31.6,15.5,53.1,96,223,2.958236659,5.1341,4716.003,0,0,0,0,2.243
0,95,473.96,400,10.198,15,25,165.8108806,0,5.2,25.78,118,31.6,15.5,53.1,96,223,2.958236659,5.1341,4535.103,0,0,0,0,1.067
0,99,473.96,400,10.198,240,25,1264.531887,0,5.2,25.78,118,31.6,15.5,53.1,96,223,2.958236659,5.2111,4242.377,0,0,0,0,2.954
0,99,473.96,400,10.198,150,25,1257.393887,0,5.2,25.78,118,31.6,15.5,53.1,96,223,2.958236659,5.2111,4211.383,0,0,0,0,2.65
0,99,473.96,400,10.198,90,25,1048.290841,0,5.2,25.78,118,31.6,15.5,53.1,96,223,2.958236659,5.2111,4242.957,0,0,0,0,1.965
0,99,473.96,400,10.198,30,25,174.2646258,0,5.2,25.78,118,31.6,15.5,53.1,96,223,2.958236659,5.1221,4546.248,0,0,0,0,1.06
0,99,473.96,400,10.198,15,25,166.1858806,0,5.2,25.78,118,31.6,15.5,53.1,96,223,2.958236659,5.1281,4544.835,0,0,0,0,0.529
0,100,473.96,400,10.198,240,25,1264.531887,0,5.2,25.78,118,31.6,15.5,53.1,96,223,2.958236659,5.2111,4252.12,0,0,0,0,1.771
0,100,473.96,400,10.198,150,25,1257.393887,0,5.2,25.78,118,31.6,15.5,53.1,96,223,2.958236659,5.2111,4205.762,0,0,0,0,1.145
0,100,473.96,400,10.198,90,25,1048.290841,0,5.2,25.78,118,31.6,15.5,53.1,96,223,2.958236659,5.2111,4242.957,0,0,0,0,1.481
0,100,473.96,400,10.198,30,25,174.2646258,0,5.2,25.78,118,31.6,15.5,53.1,96,223,2.958236659,5.1221,4546.248,0,0,0,0,0.953
0,100,473.96,400,10.198,15,25,166.1858806,0,5.2,25.78,118,31.6,15.5,53.1,96,223,2.958236659,5.1281,4544.835,0,0,0,0,0.583
0,100,300,300,14.6,56,30,24.98387097,0,6.3,24.522,139,17.4,50.2,33.4,96,303,5.417633411,5.24026,1441.547,0,0,0,0,20.302
0,100,300,300,14.625,42,30,16.53870968,0,6.3,24.2948,139,17.4,50.2,33.4,96,303,5.417633411,5.24384,1466.557,0,0,0,0,6.479
0,100,300,300,14.625,28,30,8.68,0,6.3,24.5148,139,17.4,50.2,33.4,96,303,5.417633411,5.24384,1445.758,0,0,0,0,3.024
0,100,300,300,14.45,14,30,4.34,0,6.3,23.9748,139,17.4,50.2,33.4,96,303,5.417633411,5.23604,1404.099,0,0,0,0,0.648
0,30,22.5,1200,8.9845,120,58,251.0391333,0,7.1,52.5,132,28.7,36.9,34.4,73,90,10.6,5.195446,1331.552,1,0,0,1,95.1
0,30,22.5,1200,8.9845,110,58,251.0391333,0,7.1,52.5,132,28.7,36.9,34.4,73,90,10.6,5.195446,1328.959,1,0,0,1,95.6
0,30,22.5,1200,8.9845,100,58,245.2656333,0,7.1,52.5,132,28.7,36.9,34.4,73,90,10.6,5.195446,1328.959,1,0,0,1,93.7
0,30,22.5,1200,8.9845,95,58,244.8937333,0,7.1,52.5,132,28.7,36.9,34.4,73,90,10.6,5.195446,1328.959,1,0,0,1,90.9
0,30,22.5,1200,8.9845,90,58,237.299,0,7.1,52.5,132,28.7,36.9,34.4,73,90,10.6,5.195446,1328.959,1,0,0,1,86.5
0,30,22.5,1200,8.9845,82,58,231.7476774,0,7.1,52.5,132,28.7,36.9,34.4,73,90,10.6,5.195446,1328.959,1,0,0,1,82
0,30,22.5,1200,8.9845,76,58,228.2562108,0,7.1,52.5,132,28.7,36.9,34.4,73,90,10.6,5.195446,1328.959,1,0,0,1,75.2
0,30,22.5,1200,8.9845,69,58,212.4278172,0,7.1,52.5,132,28.7,36.9,34.4,73,90,10.6,5.195446,1326.681,1,0,0,1,69.1
0,30,22.5,1200,8.9845,58,58,147.0905172,0,7.1,52.5,132,28.7,36.9,34.4,73,90,10.6,5.195446,1326.996,1,0,0,1,65.1
0,30,22.5,1200,8.9845,52,58,131.6753925,0,7.1,52.5,132,28.7,36.9,34.4,73,90,10.6,5.195446,1324.403,1,0,0,1,55.8
0,30,22.5,1200,8.9845,44,58,87.34296667,0,7.1,52.5,132,28.7,36.9,34.4,73,90,10.6,5.195446,1321.254,1,0,0,1,48.6
0,30,22.5,1200,8.9845,37,58,79.9622957,0,7.1,52.5,132,28.7,36.9,34.4,73,90,10.6,5.195446,1321.254,1,0,0,1,44.7
0,30,22.5,1200,8.9845,30,58,67.3956828,0,7.1,52.5,132,28.7,36.9,34.4,73,90,10.6,5.195446,1321.254,1,0,0,1,36.8
0,30,22.5,1200,8.9845,25,58,66.8573828,0,7.1,52.5,132,28.7,36.9,34.4,73,90,10.6,5.213546,1321.254,1,0,0,1,30.8
0,30,22.5,1200,8.9845,18,58,59.65292151,0,7.1,52.5,132,28.7,36.9,34.4,73,90,10.6,5.220906,1321.254,1,0,0,1,21.7
0,30,22.5,1200,8.9845,11,58,49.60323871,0,7.1,52.5,132,28.7,36.9,34.4,73,90,10.6,5.216686,1354.796,1,0,0,1,14.4
0,30,22.5,1200,8.9845,9,58,41.54846129,0,7.1,52.5,132,28.7,36.9,34.4,73,90,10.6,5.216686,1354.796,1,0,0,1,8.42
0,30,22.5,1200,8.9845,6,58,41.72046129,0,7.1,52.5,132,28.7,36.9,34.4,73,90,10.6,5.216686,1350.471,1,0,0,1,4.51
0,30,22.5,1200,8.9845,4,58,41.72046129,0,7.1,52.5,132,28.7,36.9,34.4,73,90,10.6,5.216686,1350.471,1,0,0,1,4.04
20,80,22.5,1200,8.9595,120,58,251.0423333,0,7.1,52.5,132,28.7,36.9,34.4,73,90,10.6,5.277593,1323.196,1,0,0,1,87.2
20,80,22.5,1200,8.9595,110,58,251.0423333,0,7.1,52.5,132,28.7,36.9,34.4,73,90,10.6,5.277593,1320.603,1,0,0,1,88.5
20,80,22.5,1200,8.9595,100,58,245.3798333,0,7.1,52.5,132,28.7,36.9,34.4,73,90,10.6,5.277593,1320.603,1,0,0,1,82.7
20,80,22.5,1200,8.9595,95,58,245.0079333,0,7.1,52.5,132,28.7,36.9,34.4,73,90,10.6,5.277593,1320.603,1,0,0,1,75.5
20,80,22.5,1200,8.9595,90,58,237.4328,0,7.1,52.5,132,28.7,36.9,34.4,73,90,10.6,5.277593,1320.603,1,0,0,1,72.7
20,80,22.5,1200,8.9595,82,58,231.8814774,0,7.1,52.5,132,28.7,36.9,34.4,73,90,10.6,5.277593,1320.603,1,0,0,1,69.1
20,80,22.5,1200,8.9595,76,58,228.3900108,0,7.1,52.5,132,28.7,36.9,34.4,73,90,10.6,5.277593,1320.603,1,0,0,1,60.7
20,80,22.5,1200,8.9595,69,58,213.4024172,0,7.1,52.5,132,28.7,36.9,34.4,73,90,10.6,5.277593,1318.325,1,0,0,1,54.4
20,80,22.5,1200,8.9595,58,58,145.7359172,0,7.1,52.5,132,28.7,36.9,34.4,73,90,10.6,5.277593,1318.64,1,0,0,1,45.2
20,80,22.5,1200,8.9595,52,58,122.2522312,0,7.1,52.5,132,28.7,36.9,34.4,73,90,10.6,5.277593,1318.64,1,0,0,1,38.9
20,80,22.5,1200,8.9595,44,58,82.79490538,0,7.1,52.5,132,28.7,36.9,34.4,73,90,10.6,5.292313,1315.491,1,0,0,1,30.6
20,80,22.5,1200,8.9595,37,58,74.51493441,0,7.1,52.5,132,28.7,36.9,34.4,73,90,10.6,5.292313,1315.491,1,0,0,1,27.8
20,80,22.5,1200,8.9595,30,58,66.9940828,0,7.1,52.5,132,28.7,36.9,34.4,73,90,10.6,5.299673,1315.491,1,0,0,1,22.6
20,80,22.5,1200,8.9595,25,58,59.73916021,0,7.1,52.5,132,28.7,36.9,34.4,73,90,10.6,5.299673,1335.52,1,0,0,1,19.4
20,80,22.5,1200,8.9595,18,58,49.93323871,0,7.1,52.5,132,28.7,36.9,34.4,73,90,10.6,5.303253,1346.558,1,0,0,1,14.2
20,80,22.5,1200,8.9595,11,58,43.22701613,0,7.1,52.5,132,28.7,36.9,34.4,73,90,10.6,5.295453,1342.233,1,0,0,1,6.07
20,80,22.5,1200,8.9595,9,58,40.89888387,0,7.1,52.5,132,28.7,36.9,34.4,73,90,10.6,5.295453,1277.421,1,0,0,1,2.31
20,80,22.5,1200,8.9595,6,58,40.89888387,0,7.1,52.5,132,28.7,36.9,34.4,73,90,10.6,5.295453,1332.859,1,0,0,1,2.92
20,80,22.5,1200,8.9595,4,58,40.85548387,0,7.1,52.5,132,28.7,36.9,34.4,73,90,10.6,5.295453,1277.421,1,0,0,1,1.8
6.2,0,62,100,11.4695,110,58,1249.239933,0,8.2,50,103,26.2,39.2,34.6,104,211,23.54988399,4.654791,10916.631,1,0,0,1,45.7
6.2,0,62,100,11.4695,90,58,1054.7911,0,8.2,50,103,26.2,39.2,34.6,104,211,23.54988399,4.654791,10914.521,1,0,0,1,48.7
6.2,0,62,100,11.4695,70,58,546.4565011,0,8.2,50,103,26.2,39.2,34.6,104,211,23.54988399,4.394591,11615.782,1,0,0,1,51.9
6.2,0,62,100,11.4695,60,58,536.6124172,0,8.2,50,103,26.2,39.2,34.6,104,211,23.54988399,4.394591,11615.782,1,0,0,1,48.5
6.2,0,62,100,11.4695,30,58,145.9205344,0,8.2,50,103,26.2,39.2,34.6,104,211,23.54988399,4.394591,11248.954,1,0,0,1,17.6
6.2,0,62,100,11.4695,10,58,137.2205645,0,8.2,50,103,26.2,39.2,34.6,104,211,23.54988399,4.400591,9640.02,1,0,0,1,-0.232
69.63,0,51,100,11.4945,110,58,1254.874733,0,8.2,50,103,26.2,39.2,34.6,104,211,23.54988399,4.868954,10916.631,1,0,0,1,77.9
69.63,0,51,100,11.4945,90,58,1060.2267,0,8.2,50,103,26.2,39.2,34.6,104,211,23.54988399,4.868954,10914.521,1,0,0,1,75.1
69.63,0,51,100,11.4945,70,58,551.8010011,0,8.2,50,103,26.2,39.2,34.6,104,211,23.54988399,4.746354,11615.782,1,0,0,1,73
69.63,0,51,100,11.4945,60,58,541.7579172,0,8.2,50,103,26.2,39.2,34.6,104,211,23.54988399,4.746354,11615.782,1,0,0,1,61
69.63,0,51,100,11.4945,30,58,153.162529,0,8.2,50,103,26.2,39.2,34.6,104,211,23.54988399,4.756154,11241.983,1,0,0,1,9.04
69.63,0,51,100,11.4945,10,58,139.8942645,0,8.2,50,103,26.2,39.2,34.6,104,211,23.54988399,4.748354,9640.02,1,0,0,1,0.928
69.63,0,46,100,11.4945,110,58,1254.874733,0,8.2,50,103,26.2,39.2,34.6,104,211,23.54988399,4.868954,10916.631,1,0,0,1,55.7
69.63,0,46,100,11.4945,90,58,1060.2267,0,8.2,50,103,26.2,39.2,34.6,104,211,23.54988399,4.868954,10914.521,1,0,0,1,58.5
69.63,0,46,100,11.4945,70,58,551.8010011,0,8.2,50,103,26.2,39.2,34.6,104,211,23.54988399,4.746354,11615.782,1,0,0,1,62.5
69.63,0,46,100,11.4945,60,58,541.7579172,0,8.2,50,103,26.2,39.2,34.6,104,211,23.54988399,4.746354,11615.782,1,0,0,1,60
69.63,0,46,100,11.4945,30,58,160.443328,0,8.2,50,103,26.2,39.2,34.6,104,211,23.54988399,4.746354,11248.954,1,0,0,1,26.4
69.63,0,46,100,11.4945,10,58,152.4089032,0,8.2,50,103,26.2,39.2,34.6,104,211,23.54988399,4.750354,11262.896,1,0,0,1,8.01
70,0,40,100,11.4945,110,58,1254.874733,0,8.2,50,103,26.2,39.2,34.6,104,211,23.54988399,4.868954,10916.631,1,0,0,1,116
70,0,40,100,11.4945,90,58,1060.2267,0,8.2,50,103,26.2,39.2,34.6,104,211,23.54988399,4.868954,10914.521,1,0,0,1,109
70,0,40,100,11.4945,70,58,551.8010011,0,8.2,50,103,26.2,39.2,34.6,104,211,23.54988399,4.746354,11615.782,1,0,0,1,91.2
70,0,40,100,11.4945,60,58,536.5254172,0,8.2,50,103,26.2,39.2,34.6,104,211,23.54988399,4.746354,11615.782,1,0,0,1,46.9
70,0,40,100,11.4945,30,58,152.9781742,0,8.2,50,103,26.2,39.2,34.6,104,211,23.54988399,4.746354,11248.954,1,0,0,1,13.6
70,0,40,100,11.4945,10,58,151.6450774,0,8.2,50,103,26.2,39.2,34.6,104,211,23.54988399,4.750354,10935.951,1,0,0,1,4.42
99,0,40,100,11.445,110,58,1249.746733,0,8.2,50,103,26.2,39.2,34.6,104,211,23.54988399,4.819854,10916.631,1,0,0,1,48.7
99,0,40,100,11.445,90,58,1060.2267,0,8.2,50,103,26.2,39.2,34.6,104,211,23.54988399,4.819854,10914.521,1,0,0,1,53.9
99,0,40,100,11.445,70,58,551.8010011,0,8.2,50,103,26.2,39.2,34.6,104,211,23.54988399,4.710554,11615.782,1,0,0,1,59.1
99,0,40,100,11.445,60,58,541.7579172,0,8.2,50,103,26.2,39.2,34.6,104,211,23.54988399,4.710554,11615.782,1,0,0,1,59.6
99,0,40,100,11.445,30,58,165.189528,0,8.2,50,103,26.2,39.2,34.6,104,211,23.54988399,4.710554,11248.954,1,0,0,1,34.2
99,0,40,100,11.445,10,58,139.7526645,0,8.2,50,103,26.2,39.2,34.6,104,211,23.54988399,4.726354,9640.02,1,0,0,1,0.619
99.9,0,21,100,11.445,110,58,1254.378733,0,8.2,50,103,26.2,39.2,34.6,104,211,23.54988399,4.653218,10916.631,1,0,0,1,60.4
99.9,0,21,100,11.445,90,58,1060.2267,0,8.2,50,103,26.2,39.2,34.6,104,211,23.54988399,4.653218,10914.521,1,0,0,1,55.7
99.9,0,21,100,11.445,70,58,546.3025011,0,8.2,50,103,26.2,39.2,34.6,104,211,23.54988399,4.594818,11615.782,1,0,0,1,48.9
99.9,0,21,100,11.445,60,58,514.2226559,0,8.2,50,103,26.2,39.2,34.6,104,211,23.54988399,4.594818,11615.782,1,0,0,1,24.4
99.9,0,21,100,11.445,30,58,156.8603968,0,8.2,50,103,26.2,39.2,34.6,104,211,23.54988399,4.622683,9217.845,1,0,0,1,-12.1
99.9,0,21,100,11.445,10,58,156.4480419,0,8.2,50,103,26.2,39.2,34.6,104,211,23.54988399,4.605083,9502.964,1,0,0,1,-9.58
100,0,24,100,11.445,110,58,1254.378733,0,8.2,50,103,26.2,39.2,34.6,104,211,23.54988399,4.534275,10611.792,1,0,0,1,55.4
100,0,24,100,11.445,90,58,1060.2267,0,8.2,50,103,26.2,39.2,34.6,104,211,23.54988399,4.534275,10605.462,1,0,0,1,59.5
100,0,24,100,11.445,70,58,551.8010011,0,8.2,50,103,26.2,39.2,34.6,104,211,23.54988399,4.432775,11306.723,1,0,0,1,61.4
100,0,24,100,11.445,60,58,537.1259172,0,8.2,50,103,26.2,39.2,34.6,104,211,23.54988399,4.432775,11306.723,1,0,0,1,53.5
100,0,24,100,11.445,30,58,159.0553344,0,8.2,50,103,26.2,39.2,34.6,104,211,23.54988399,4.42924,10936.746,1,0,0,1,15.5
100,0,24,100,11.445,10,58,141.8033806,0,8.2,50,103,26.2,39.2,34.6,104,211,23.54988399,4.432775,10553.826,1,0,0,1,2.37
10,90,22.5,2500,10,180,19.73333333,15487.5,0,7,70,118,25,60.5,14.5,67,344,2.407192575,4.3,1232.5,0,0,0,0,2.814
10,90,22.5,2500,10,135,21.61111111,13912.5,0,7,70,118,25,60.5,14.5,67,344,2.407192575,4.3,1232.5,0,0,0,0,2.814
10,90,22.5,2500,10,90,19.91666667,9232.5,0,7,70,118,25,60.5,14.5,67,344,2.407192575,4.3,1232.5,0,0,0,0,0.838
10,90,22.5,2500,10,60,18.875,3682.5,0,7,70,118,25,60.5,14.5,67,344,2.407192575,4.3,1232.5,0,0,0,0,2.216
10,90,22.5,2500,10,30,17.75,577.5,0,7,70,118,25,60.5,14.5,67,344,2.407192575,4.3,1232.5,0,0,0,0,-0.898
10,90,22.5,2500,10,15,18,187.5,0,7,70,118,25,60.5,14.5,67,344,2.407192575,4.3,1232.5,0,0,0,0,-0.06
50,50,22.5,2500,10,180,19.73333333,15487.5,0,7,70,118,25,60.5,14.5,67,344,2.407192575,5.5,2794.8,0,0,0,0,0
50,50,22.5,2500,10,135,21.61111111,13912.5,0,7,70,118,25,60.5,14.5,67,344,2.407192575,5.5,2794.8,0,0,0,0,0.455
50,50,22.5,2500,10,90,19.91666667,9232.5,0,7,70,118,25,60.5,14.5,67,344,2.407192575,5.5,2794.8,0,0,0,0,-0.114
50,50,22.5,2500,10,60,18.875,3682.5,0,7,70,118,25,60.5,14.5,67,344,2.407192575,5.5,2794.8,0,0,0,0,0.114
50,50,22.5,2500,10,30,17.75,577.5,0,7,70,118,25,60.5,14.5,67,344,2.407192575,5.5,2794.8,0,0,0,0,-0.625
50,50,22.5,2500,10,15,18,187.5,0,7,70,118,25,60.5,14.5,67,344,2.407192575,5.5,2794.8,0,0,0,0,-0.114
0,100,20,2500,10,180,19.73333333,15487.5,0,7,70,118,25,60.5,14.5,67,344,2.407192575,4.1,1515.5,0,0,0,0,7.276
0,100,20,2500,10,135,21.61111111,13912.5,0,7,70,118,25,60.5,14.5,67,344,2.407192575,4.1,1515.5,0,0,0,0,9.739
0,100,20,2500,10,90,19.91666667,9232.5,0,7,70,118,25,60.5,14.5,67,344,2.407192575,4.1,1515.5,0,0,0,0,5.485
0,100,20,2500,10,60,18.875,3682.5,0,7,70,118,25,60.5,14.5,67,344,2.407192575,4.1,1515.5,0,0,0,0,4.366
0,100,20,2500,10,30,17.75,577.5,0,7,70,118,25,60.5,14.5,67,344,2.407192575,4.1,1515.5,0,0,0,0,2.687
0,100,20,2500,10,15,18,187.5,0,7,70,118,25,60.5,14.5,67,344,2.407192575,4.1,1515.5,0,0,0,0,1.679
100,0,20,2500,10,180,19.73333333,15487.5,0,7,70,118,25,60.5,14.5,67,344,2.407192575,4.5,1806.3,0,0,0,0,8.118
100,0,20,2500,10,135,21.61111111,13912.5,0,7,70,118,25,60.5,14.5,67,344,2.407192575,4.5,1806.3,0,0,0,0,5.529
100,0,20,2500,10,90,19.91666667,9232.5,0,7,70,118,25,60.5,14.5,67,344,2.407192575,4.5,1806.3,0,0,0,0,5.059
100,0,20,2500,10,60,18.875,3682.5,0,7,70,118,25,60.5,14.5,67,344,2.407192575,4.5,1806.3,0,0,0,0,5.294
100,0,20,2500,10,30,17.75,577.5,0,7,70,118,25,60.5,14.5,67,344,2.407192575,4.5,1806.3,0,0,0,0,-0.118
100,0,20,2500,10,15,18,187.5,0,7.6,70,110,32.6,23.2,45,67,200,5.626450116,4.5,1806.3,0,0,0,0,-4.824
100,0,2000,4039.638,48.25,50,35,22.63,31.5,7.6,80,110,32.6,23.2,45,9,200,5.626450116,4.56343,8529.784,0,1,0,0,1.301
100,0,2000,4039.638,48.25,37.5,35,10.67,23.625,7.6,80,110,32.6,23.2,45,9,200,5.626450116,4.56943,8529.784,0,1,0,0,0.659
100,0,2000,3964.638,48.25,25,35,3.59,15.75,7.6,80,110,32.6,23.2,45,9,200,5.626450116,4.56943,8529.784,0,1,0,0,0.28
100,0,2000,3474.2636,48.25,12.5,35,1.79,7.875,7.6,80,110,32.6,23.2,45,9,200,5.626450116,4.54203,8569.171,0,1,0,0,0.085
10,85.164,2000,4396.489,46.25,50,35,22.63,31.5,7.6,80,110,32.6,23.2,45,9,200,5.626450116,4.102391,9729.525,0,1,0,0,2.056
10,85.234,2000,4396.489,46.25,37.5,35,10.67,23.625,7.6,80,110,32.6,23.2,45,9,200,5.626450116,4.104391,8523.871,0,1,0,0,0.88
10,85.234,2000,4321.489,46.25,25,35,3.59,15.75,7.6,80,110,32.6,23.2,45,9,200,5.626450116,4.108391,8523.871,0,1,0,0,0.537
10,84.27066667,2000,3940.989,46.25,12.5,35,1.79,7.875,7.6,80,110,32.6,23.2,45,9,200,5.626450116,4.075191,8563.258,0,1,0,0,0.232
15,83.878,2000,4385.489,46.25,50,35,22.63,31.5,7.6,80,110,32.6,23.2,45,9,200,5.626450116,4.102391,9516.209,0,1,0,0,2.357
15,84.068,2000,4385.489,46.25,37.5,35,10.67,23.625,7.6,80,110,32.6,23.2,45,9,200,5.626450116,4.108391,8523.871,0,1,0,0,0.665
15,84.068,2000,4310.489,46.25,25,35,3.59,15.75,7.6,80,110,32.6,23.2,45,9,200,5.626450116,4.108391,8523.871,0,1,0,0,0.439
15,83.10466667,2000,3929.989,46.25,12.5,35,1.79,7.875,7.6,80,110,32.6,23.2,45,9,200,5.626450116,4.075191,8563.258,0,1,0,0,0.256
10,40,30,33.5,20,15,58,565.4670968,0,7.21,60,127,39.4,21.1,39.5,225,40,44.20533643,3.52,335.2,1,0,0,0,53.9
10,40,30,33.5,20,14,58,559.8117742,0,7.21,60,127,39.4,21.1,39.5,225,40,44.20533643,3.52,335.2,1,0,0,0,53.3
10,40,30,33.5,20,13,58,558.5148742,0,7.21,60,127,39.4,21.1,39.5,225,40,44.20533643,3.52,335.2,1,0,0,0,51.8
10,40,30,33.5,20,12,58,557.8184742,0,7.21,60,127,39.4,21.1,39.5,225,40,44.20533643,3.52,335.2,1,0,0,0,49.8
10,40,30,33.5,20,11,58,557.8184742,0,7.21,60,127,39.4,21.1,39.5,225,40,44.20533643,3.52,335.2,1,0,0,0,48.2
10,40,30,33.5,20,10,58,541.9994839,0,7.21,60,127,39.4,21.1,39.5,225,40,44.20533643,3.52,335.2,1,0,0,0,45.3
10,40,30,33.5,20,9,58,542.1338839,0,7.21,60,127,39.4,21.1,39.5,225,40,44.20533643,3.52,335.2,1,0,0,0,44.4
10,40,30,33.5,20,8,58,542.1338839,0,7.21,60,127,39.4,21.1,39.5,225,40,44.20533643,3.52,335.2,1,0,0,0,42.7
10,40,30,33.5,20,7,58,542.1338839,0,7.21,60,127,39.4,21.1,39.5,225,40,44.20533643,3.52,335.2,1,0,0,0,42.1
10,40,30,33.5,20,6,58,538.5639935,0,7.21,60,127,39.4,21.1,39.5,225,40,44.20533643,3.52,335.2,1,0,0,0,37.7
10,40,30,33.5,20,5,58,538.5639935,0,7.21,60,127,39.4,21.1,39.5,225,40,44.20533643,3.52,335.2,1,0,0,0,36.5
10,40,30,33.5,20,4,58,538.7626935,0,7.21,60,127,39.4,21.1,39.5,225,40,44.20533643,3.52,335.2,1,0,0,0,32.8
10,40,30,33.5,20,3,58,538.7753935,0,7.21,60,127,39.4,21.1,39.5,225,40,44.20533643,3.52,335.2,1,0,0,0,28.3
10,40,30,33.5,20,2,58,534.6723032,0,7.21,60,127,39.4,21.1,39.5,225,40,44.20533643,3.52,335.2,1,0,0,0,19.8
10,40,30,33.5,20,1,58,512.395129,0,7.21,60,127,39.4,21.1,39.5,225,40,44.20533643,3.52,335.2,1,0,0,0,8.2
10,60,25,33.5,20,15,58,798.9431355,0,6.57,60,127,39.4,21.1,39.5,225,60,45.35382831,5.75,443.2,1,0,0,0,66.5
10,60,25,33.5,20,14,58,798.0338129,0,6.57,60,127,39.4,21.1,39.5,225,60,45.35382831,5.75,443.2,1,0,0,0,65.2
10,60,25,33.5,20,13,58,798.0338129,0,6.57,60,127,39.4,21.1,39.5,225,60,45.35382831,5.75,443.2,1,0,0,0,63.4
10,60,25,33.5,20,12,58,796.9698129,0,6.57,60,127,39.4,21.1,39.5,225,60,45.35382831,5.75,443.2,1,0,0,0,60.5
10,60,25,33.5,20,11,58,796.7038129,0,6.57,60,127,39.4,21.1,39.5,225,60,45.35382831,5.75,443.2,1,0,0,0,58.1
10,60,25,33.5,20,10,58,796.4378129,0,6.57,60,127,39.4,21.1,39.5,225,60,45.35382831,5.75,443.2,1,0,0,0,55.1
10,60,25,33.5,20,9,58,791.3408129,0,6.57,60,127,39.4,21.1,39.5,225,60,45.35382831,5.75,443.2,1,0,0,0,52.7
10,60,25,33.5,20,8,58,789.3475129,0,6.57,60,127,39.4,21.1,39.5,225,60,45.35382831,5.75,443.2,1,0,0,0,49.8
10,60,25,33.5,20,7,58,789.3475129,0,6.57,60,127,39.4,21.1,39.5,225,60,45.35382831,5.75,443.2,1,0,0,0,47.8
10,60,25,33.5,20,6,58,773.6629226,0,6.57,60,127,39.4,21.1,39.5,225,60,45.35382831,5.75,443.2,1,0,0,0,43.6
10,60,25,33.5,20,5,58,773.6629226,0,6.57,60,127,39.4,21.1,39.5,225,60,45.35382831,5.75,443.2,1,0,0,0,41.5
10,60,25,33.5,20,4,58,770.2917323,0,6.57,60,127,39.4,21.1,39.5,225,60,45.35382831,5.75,443.2,1,0,0,0,34.8
10,60,25,33.5,20,3,58,770.3044323,0,6.57,60,127,39.4,21.1,39.5,225,60,45.35382831,5.75,443.2,1,0,0,0,29.1
10,60,25,33.5,20,2,58,766.2013419,0,6.57,60,127,39.4,21.1,39.5,225,60,45.35382831,5.75,443.2,1,0,0,0,20.1
10,60,25,33.5,20,1,58,746.5595226,0,6.57,60,127,39.4,21.1,39.5,225,60,45.35382831,5.75,443.2,1,0,0,0,8.97
56,0,26,12000,60,112,14.3625,73.12,0,7,60,158,28.9,30.5,40.3,147,46.4,5.800464037,5.152951,2506.561,1,1,1,0,6.149
56,0,26,12000,60,98,13.65714286,71.16,0,7,60,158,28.9,30.5,40.3,147,46.4,5.800464037,5.152951,2506.561,1,1,1,0,6.541
56,0,26,12000,60,84,14.1,69.11,0,7,60,158,28.9,30.5,40.3,147,46.4,5.800464037,5.152951,2506.561,1,1,1,0,7.223
56,0,26,12000,60,70,14.52,67.03,0,7,60,158,28.9,30.5,40.3,147,46.4,5.800464037,5.152951,2506.561,1,1,1,0,7.58
56,0,26,12000,60,56,15.3,61.44,0,7,60,158,28.9,30.5,40.3,147,46.4,5.800464037,5.152951,2506.32,1,1,1,0,6.644
56,0,26,12000,60,42,16.26666667,53.22,0,7,60,158,28.9,30.5,40.3,147,46.4,5.800464037,5.152951,2506.32,1,1,1,0,5.707
56,0,26,12000,60,28,15.35,40.87,0,7,60,158,28.9,30.5,40.3,147,46.4,5.800464037,5.152951,2503.968,1,1,1,0,7.037
56,0,26,12000,60,14,18.5,21,0,7,60,158,28.9,30.5,40.3,147,46.4,5.800464037,5.145151,2503.552,1,1,1,0,12.248
0,60,33,12000,60,112,14.3625,73.12,0,7,60,158,28.9,30.5,40.3,147,46.4,5.800464037,5.36722,2458.871,1,1,1,0,7.767
0,60,33,12000,60,98,13.65714286,71.16,0,7,60,158,28.9,30.5,40.3,147,46.4,5.800464037,5.36722,2458.871,1,1,1,0,10.101
0,60,33,12000,60,84,14.1,69.11,0,7,60,158,28.9,30.5,40.3,147,46.4,5.800464037,5.36364,2458.871,1,1,1,0,23.08
0,60,33,12000,60,70,14.52,67.03,0,7,60,158,28.9,30.5,40.3,147,46.4,5.800464037,5.36364,2458.871,1,1,1,0,22.467
0,60,33,12000,60,56,15.3,61.44,0,7,60,158,28.9,30.5,40.3,147,46.4,5.800464037,5.36722,2458.871,1,1,1,0,18.294
0,60,33,12000,60,42,16.26666667,53.22,0,7,60,158,28.9,30.5,40.3,147,46.4,5.800464037,5.36364,2458.871,1,1,1,0,18.652
0,60,33,12000,60,28,15.35,40.87,0,7,60,158,28.9,30.5,40.3,147,46.4,5.800464037,5.35986,2460.821,1,1,1,0,28.719
0,60,33,12000,60,14,18.5,21,0,7,60,158,28.9,30.5,40.3,147,46.4,5.800464037,5.33734,2460.471,1,1,1,0,42.993
50,0,566.255,250,8,75,21,608.9610903,0,7.14,39.5,127,35.9,41.8,22.3,106,46.4,5.800464037,4.01536,1831.808,0,0,0,0,69.393
50,0,566.255,250,8,55,21,452.6985527,0,7.14,39.5,127,35.9,41.8,22.3,106,46.4,5.800464037,3.911,1832.123,0,0,0,0,64.644
50,0,566.255,250,8,39,21,264.284186,0,7.14,39.5,127,35.9,41.8,22.3,106,46.4,5.800464037,3.911,1832.123,0,0,0,0,57.784
50,0,475.255,250,8,28,21,228.2015731,0,7.14,39.5,127,35.9,41.8,22.3,106,46.4,5.800464037,3.911,722.74,0,0,0,0,43.536
50,0,475.255,250,8,19,21,227.7509731,0,7.14,39.5,127,35.9,41.8,22.3,106,46.4,5.800464037,3.9012,722.499,0,0,0,0,43.008
50,0,475.255,250,8,12,21,216.0000925,0,7.14,39.5,127,35.9,41.8,22.3,106,46.4,5.800464037,3.8758,722.499,0,0,0,0,37.995
50,0,475.255,250,8,7,21,223.4925183,0,7.14,39.5,127,35.9,41.8,22.3,106,46.4,5.800464037,3.8758,722.499,0,0,0,0,40.633
50,0,475.255,250,8,4,21,206.5673151,0,7.14,39.5,127,35.9,41.8,22.3,106,46.4,5.800464037,3.8758,722.499,0,0,0,0,24.011
40,0,567.055,250,8,75,21,609.1902237,0,7.14,39.5,127,35.9,41.8,22.3,106,46.4,5.800464037,4.02486,1833.758,0,0,0,0,82.322
40,0,567.055,250,8,55,21,453.0228194,0,7.14,39.5,127,35.9,41.8,22.3,106,46.4,5.800464037,3.911,1834.073,0,0,0,0,68.865
40,0,567.055,250,8,39,21,265.614186,0,7.14,39.5,127,35.9,41.8,22.3,106,46.4,5.800464037,3.911,1834.073,0,0,0,0,63.325
40,0,567.055,250,8,28,21,260.1038634,0,7.14,39.5,127,35.9,41.8,22.3,106,46.4,5.800464037,3.911,1834.073,0,0,0,0,57.784
40,0,567.055,250,8,19,21,259.3872634,0,7.14,39.5,127,35.9,41.8,22.3,106,46.4,5.800464037,3.9012,1833.832,0,0,0,0,57.256
40,0,476.055,250,8,12,21,226.1205183,0,7.14,39.5,127,35.9,41.8,22.3,106,46.4,5.800464037,3.8758,724.449,0,0,0,0,45.383
40,0,476.055,250,8,7,21,226.1205183,0,7.14,39.5,127,35.9,41.8,22.3,106,46.4,5.800464037,3.8758,724.449,0,0,0,0,44.591
40,0,476.055,250,8,4,21,203.5003344,0,7.14,39.5,127,35.9,41.8,22.3,106,46.4,5.800464037,3.8758,758.756,0,0,0,0,16.623
19.8,79.2,160,12708.709,10,120,23.5,521.74,0,8,50,133,20.8,44.4,34.9,64,76,0.922273782,5.311199,2622.062,0,0,0,0,7.38
19.8,79.2,160,12308.709,10,90,25.83555556,340.29,0,8,50,133,20.8,44.4,34.9,64,76,0.922273782,5.311199,2622.062,0,0,0,0,5.815
19.8,79.2,160,12708.709,10,60,23.5,280.11,0,8,50,133,20.8,44.4,34.9,64,76,0.922273782,5.311199,2620.964,0,0,0,0,3.277
19.8,79.2,160,12708.709,10,30,25,76.6,0,8,50,133,20.8,44.4,34.9,64,76,0.922273782,5.311199,2619.944,0,0,0,0,1.653
19.9,79.6,160,12708.709,10,120,23.5,521.74,0,8,50,133,20.8,44.4,34.9,64,76,0.922273782,5.311199,2622.062,0,0,0,0,6.613
19.9,79.6,160,12308.709,10,90,25.83555556,340.29,0,8,50,133,20.8,44.4,34.9,64,76,0.922273782,5.311199,2622.062,0,0,0,0,5.491
19.9,79.6,160,12708.709,10,60,23.5,280.11,0,8,50,133,20.8,44.4,34.9,64,76,0.922273782,5.311199,2617.994,0,0,0,0,2.686
19.9,79.6,160,12755.092,10,30,25,76.6,0,8,50,133,20.8,44.4,34.9,64,76,0.922273782,5.311199,2619.944,0,0,0,0,1.417
20,79.8,160,12708.709,10,120,23.5,521.74,0,8,50,133,20.8,44.4,34.9,64,76,0.922273782,5.311199,2622.062,0,0,0,0,6.022
20,79.8,160,12308.709,10,90,25.83555556,340.29,0,8,50,133,20.8,44.4,34.9,64,76,0.922273782,5.311199,2620.964,0,0,0,0,4.044
20,79.8,160,12755.092,10,60,23.5,280.11,0,8,50,133,20.8,44.4,34.9,64,76,0.922273782,5.311199,2617.994,0,0,0,0,0.708
20,79.8,160,12755.092,10,30,25,76.6,0,8,50,133,20.8,44.4,34.9,64,76,0.922273782,5.311199,2619.944,0,0,0,0,0.354
20,80,160,12708.709,10,120,23.5,521.74,0,8,50,133,20.8,44.4,34.9,64,76,0.922273782,5.311199,2622.062,0,0,0,0,6.849
20,80,160,12308.709,10,90,25.83555556,340.29,0,8,50,133,20.8,44.4,34.9,64,76,0.922273782,5.311199,2623.557,0,0,0,0,5.077
20,80,160,12708.709,10,60,23.5,280.11,0,8,50,133,20.8,44.4,34.9,64,76,0.922273782,5.311199,2617.994,0,0,0,0,2.923
20,80,160,12755.092,10,30,25,76.6,0,8,50,133,20.8,44.4,34.9,64,76,0.922273782,5.311199,2619.944,0,0,0,0,1.328
100,0,152,5000,5,360,27,305.9509871,0,6.9,30,135,26.9,35.8,37.3,119,131,2.343387471,6.402454,1757.825,1,0,0,0,12.622
100,0,152,5000,5,240,27,269.7665344,0,6.9,30,135,26.9,35.8,37.3,119,131,2.343387471,6.402454,1760.733,1,0,0,0,7.634
100,0,152,5000,5,120,27,250.4897011,0,6.9,30,135,26.9,35.8,37.3,119,131,2.343387471,6.402454,1752.651,1,0,0,0,3.913
100,0,152,5000,5,360,27,304.4183935,0,6.9,30,135,26.9,35.8,37.3,119,131,2.343387471,6.402454,1757.825,1,0,0,0,10.169
100,0,152,5000,5,240,27,269.7665344,0,6.9,30,135,26.9,35.8,37.3,119,131,2.343387471,6.402454,1760.733,1,0,0,0,6.724
100,0,152,5000,5,120,27,253.0443677,0,6.9,30,135,26.9,35.8,37.3,119,131,2.343387471,6.402454,1740.112,1,0,0,0,3.197
